Repository: thayer/microeng-website

File: courses/es194/student/tkerner/FED_talk/microfab.html
<title> IV. Microfabricating FED's </title><H2>
<DT> <A NAME = "Spindt">   A.  Original Spindt Process  (SRI) </H2> </A>
   <DL> <H3>
      <DT>  1.  Summary: (Dec, 1976)   <A HREF = "sources.html#9"> #9 </A>
        <DL>
            <DT> a. Microfabricate metal tips by evaporation  through holes
                      <DT>  b.  5 cm Si substrate (0.75 mm thick) 
                      <DT>  c.  Tips on 12.7 um centers, 6.4E+5 tips/cm^2
                      <DT>  d.  Tips ~1.5 microns high, r ~ 200 Angstroms
         </DL> <P>
       <DT>  2. The Process: <A HREF = "sources.html#9"> #9 </A>
        <DL>
       <DT>  a.   Begin with Si wafer: heavily doped (0.01 Ohm cm) 
       <DT>  b.  Grow 1.5 um oxide with standard methods
     <DT> c.  Coat oxide with 0.4 um molybdenum using e-beam evaporation <P>
<img src = "FED1FAB1.GIF> <P>
       <DT> d. Spin on 1 um  e-sensitive photoresist
 (Poly-methyl-methacrylate)
          <DT> e.  Expose array of  1 um  e-beam spots
          <DT> f.  Remove PMM; etch down to Si with HF <P> 
<img src = "FED1FAB2.GIF> <P>
          <DT> g.  Put in vacuum deposition system and rotate horizontally
             <DT> h.  Deposit aluminum at grazing incidence to decrease hole size  <P>
      <img src = "FED1FAB3.GIF"> <P>
            <DT> i.  Deposit molybdenum through holes with e-beam evaporator (perpendicular source) <P>
<img src = "FED1FAB4.GIF"> <P>
            <DT> j.  Initial aperture size,  oxide thickness, and distance between substrate & source affect pyramid dimensions
                    <DT> k.  Dissolve aluminum layer to release top molybdenum film <P>
<img src = "FED1FAB5.GIF"> <P> 
                        </DL>

<P>
<H2>
<DT> <A NAME = "Gray">   B.   Gray/Temple Process  (Nav Resrch Lab, MCNC) </H2> </A> 
   <DL> <H3>
         <DT>  1.  Summary:  (Jan, 1995)<A HREF = "sources.html#12"> #12 </A>
           <DL>
             <DT>  a. Microfabricate  silicon pyramids by anisotropic etching
             <DT>  b.  4" Si Substrate, 3E+6 tips/cm^2
             <DT>  c.  Pyramids formed first
             <DT>  d.  Self-alignment of gate electrode to the pyramids
             <DT>  e.  Tips r < 200 Angstroms,  2 um high,  6 um center array 
             <DT>  f.  Only one precise mask; crude masks for electrodes
             <DT>  g.  Sharpen pyramids with oxidation
             <DT>  h.   Good uniformity and device yield
          </DL> <P>
          <DT>  2.   The Process:  <A HREF = "sources.html#3">#3 and #12 </A>
               <DL> 
               <DT> a.  Begin with Si wafer:  <100> n-type doping (2 Ohm cm)
               <DT> b. Grow 150 nm oxide layer
               <DT> c. Deposit ~0.5 um Si3N4 layer
              <DT> d.  Photolithographically pattern array of 1 um circles
              <DT> e.  Reactive ion etch nitride to form mask <P>
                         <img src = "FED2FAB1.GIF> <P>
             <DT> f.  Remove oxide with buffered oxide etch (BOE)
          <DT> g.  Anisotropic etch Si with ethylenediamine-based solution: square pyramids bounded by <111> planes <P>
                      <img src = "FED2FAB2.GIF> <P>
             <DT>  h.  Use BCl3, Cl2, O2, He gas RIE to form columns <P>
                     <img src = "FED2FAB3.GIF">  <P>
             <DT>  i.   Oxidize Si to sharpen pyramids (850 C, dry furnace); grow oxide half as thick as pyramid's flat top (top = 2W, want T = W) <P>
                <img src = "FED2FA3B.GIF"> <P>
            <DT> j.  E-beam evaporate  SiO2 insulator onto substrate <P>
               <img src = "FED2FAB4.GIF> <P>
            <DT> k. Anneal insulator,  850 C in O2,  16 hours to enhance  breakdown field
                   <DT> l.  Create photoresist pattern with sloped sidewall  to define gate
                   <DT>m.   Deposit gate metal directionally (perpendicular source)                     <P> <img src = "FED2FAB5.GIF> <P>
            <DT>n.  Lift-off excess metal by dissolving photoresist in acetone
            <DT>o.  Etch nitride cap and oxide on pyramid with HF <P>
                    <img src = "FED2FAB6.GIF> <P>
          <DT>  p.  Further oxidize <111> planes to make uniformly sharp 
          <DT>  q.   Remove oxide and deposit metal on back side of Si wafer
      </DL>
  </DL>

<H2><P>
<DT> <A NAME = "DFED">   C.  Diamond FED Process  (SIDT) </H2> </A>  <H3>
          <DT>  1.  Summary (May, 1995) <A HREF = "sources.html#5"> #5 </A>
                 <DL>
                     <DT>  a.  Simple process involving no micron-scale lithography
                     <DT>  b.  Just depositing diamond and metal films on substrate
                     <DT>  c.    Smallest feature size is 100 ums (not 1 um like other FED's)
                 </DL> <P>

           <DT>  2.  Process <A HREF = "sources.html#5"> #5 </A>
              <DL>
                  <DT>  a.  Use crude shadow mask processes for large-area substrates
                  <DT>  b.  Deposit metal with standard methods
                  <DT>  c.   Deposit up to 1.5 um of amorphic diamond film as follows: <P>   <img src = "DFEDFAB.GIF"> <P>
          <DL>
        <DT>   1)   Pulsed Nd:YAG laser beam vaporizes graphite target 
        <DT> 2)  Highly ionized C atoms condense to form diamond film
        <DT> 3) Substrate can be silicon, glass, or metal plate
        <DT> 4) Can deposit the films at room temperature
        </DL>
  </DL>

<P>
<P>
<P>
<LI> <A HREF = "main.html"> Main Outline </A> 
<LI> <A HREF = "conclusion.html"> V.  Conclusion </A> 
<LI> <A HREF = "sources.html"> Sources </A>
