Repository: thayer/microeng-website

File: processing/etching/PN.glass.slide.etch
Message 14/175  From Christian K. Sieracki            Aug 19, 94 08:32:44 am EDT


Date: 19 Aug 94 08:32:44 EDT
Subject: microscope slide etch rate
To: cgl@coos.dartmouth.edu (Christopher Levey)

Chris,

According to our measurements, the etch rate for these slides
is as follows:

manufacturer: Clay Adams
cat no: 3050
description: Precleaned Gold Seal "Rite-On" microslides
US PAT no 4,481,246

ETCCH RATE: 153 nm/minute in 20:1 HF

File: processing/etching/PN.nickel.etch
From:  louis.m.caballero
Chris,

  In the initial processing, Todd mixed up a 13:2:1:1 solution of
Phos/Nitric/Acetic/DI, for a 0.5 $B5m thick nickel film it took approximately
5 miuntes.

  I used a Aluminum etch ( I really don't know why I changed) of 3:3:1:1, and
it took 15 minutes to etch a 0.5$B5m nickel film.

  I assume that the Phosphoric is what attacks the Nickel most readily, so
using a mixture of 16:1:1:2 at 70deg.C should etch pretty quick.

File: processing/etching/XeF2.bulk.Si.etch
From mems@ISI.EDU  Fri Mar 24 17:01:21 1995
Message-Id: <199503242140.AA05045@zephyr.isi.edu>
Date: Thu, 23 Mar 1995 20:21:25 -0800
From: pister@ICSL.UCLA.EDU (Kris Pister)
Subject: XeF2 followup
To: MEMS@ISI.EDU

Since my first XeF2 post last month, I have had many inquiries about
this silicon etchant.  Many of the same questions have been asked
several times, so it seems appropriate that I should summarize here.

ksjp

** How did you find XeF2 in the first place?
 While discussing TMAH+silicic acid as a possible CMOS post-process
etchant, a colleague of mine, Eli Yablonovitch, suggested that XeF2
might be just the thing we were looking for.  We spent several days
calling chemical supply and excimer laser companies, all of whom
denied that XeF2 could exist, and we ultimately gave up.  Several weeks
later, in a discussion on polysilicon stringer etching, Mike Hecht of
JPL mentioned that he had used XeF2 to etch 300 microns of silicon
and stop on 50 Angstroms of SiO2, and that XeF2 could be purchased
from PCR (see below).  Mike reassembled his old reactor at JPL, and we
etched the first CMOS chip together at UCLA.

** it sublimates [...] is the gas fed into an evacuated chamber?
Yes, we have a small glass bell jar on an aluminum plate with ports
for N2, a vacuum pump, manometer, and the XeF2 line.  For reasons that
are as yet unclear, we get the best performance when we pulse etch
(pump/etch/pump) rather than allow a constant flow of gas into the
chamber.

** What does it etch?  Not etch?
Etches silicon and polysilicon at up to 10 microns per minute.
Does not etch (at all, as far as we can tell):
  photoresist
  thermal oxide, PSG, BPSG
  aluminum
  gold
  NiTi (supplied courtesy TiNi Alloy Co.)
  Si3N4 (haven't tested low stress yet)
  acrylic

** It sounds like this is a 'dry' etch
Yes, and an extremely gentle one.  We have undercut some structures
that are so fragile they can be destroyed by blowing on the chip,
but which survive the etch.  No liquid or adhesion forces.

** Are there any tricks?
Dehydrate your sample (e.g. 140C for 10 minutes) before etching,
otherwise you may have problems with the formation of a polymer-like
film on the silicon surface.  Neil Bartlett (discoverer of the first
noble gas compound in 1962) thinks that this film is probably the
silicon equivalent of PTFE.

** How much anisotropy, if any, can you achieve?
Close to none.  The etch is nearly isotropic.

** How smooth are the sidewalls and bottom surfaces
Very rough.  All surfaces show something like 1-2 microns roughness.

** Is it safe?
On contact with moisture, it turns to xenon and HF, but at the room
temperature sublimation rate, this produces a hazard comparable to
an open beaker of HF - caution is necessary.

** Where can I buy it and how much does it cost?
PCR Inc
P.O. Box 1466
Gainsville, FL 32602
(904) 376-8246
      371-6246 (fax)
The cost is $45/gm, which may seem expensive, but the etch is
extremely efficient, and one gram of XeF2 can last for many etches.
Also, the cost goes down rapidly with larger orders to a few dollars
per gram.

** What are some of the references?
M.H. Hecht, et al., "A novel X-ray photoelectron spectroscopy study of the
   Al/SiO2 interface", J. Appl. Phys, 57(12), 1985, pp5256-5261.
E. Hoffman, et al., "3D structures with piezoresistive sensors in
   standard CMOS", MEMS 95, pp.288-293.
F.A. Houle, "Dynamics of SiF4 desorption during etching of silicon by
   XeF2", J.Chem Phys. 87(3) pp1866-1872.
D.E. Ibbotson, et al., "Comparison of XeF2 and F-atom reactions with Si and
   SiO2", Appl. Phys. Lett. 44(12), 1984, pp.1129-1131.
H.F. Winters, J.W. Coburn, "The etching of silicon with XeF2 vapor",
   Appl.Phys Lett. 34(1), 1979, pp.70-73.

** Can you send me some papers on this?
We can send you our MEMS 95 paper, which doesn't give much detail about
XeF2, but does describe our etch setup and procedure.  Send me email
if you want a copy.
 
*******************************************************
Original post

There seem to be two kinds of people in the world: those who can etch
CMOS successfully in EDP, and those who fail miserably.  Being in
the second category, we've experimented with several hacks, and
finally found a solution based on a remarkable etchant, Xenon
Difluoride.  First the hacks:
  1) Use a pad with two layers of metal *without* the usual via
     between the layers.  Put your contacts from metal2 to metal1
     outside of the overglass cut.  The EDP still usually eats the
     top metal, but the lower metal survives, and worst case most
     bonders will be able to shatter the oxide protecting it (OK,
     I told you it was a hack...).  You can grab an example of
     such a pad by anonymous ftp from synergy.icsl.ucla.edu in
     pub/mems/random/EDPpad.cif .
  2) Use tetramethyl ammonium hydroxide and silicic instead of EDP.
     Not very well characterized, but this system has potential.

But the real solution that we have settled on is Xenon Difluoride (XeF2).
This amazing substance sublimates at room temperature with a vapor
pressure of about 4 Torr.  The vapor etches silicon at several microns
per minute with no external energy sources.  It is extremely selective
to silicon dioxide and aluminum.  The etch is nearly isotropic
(which is not what you asked for, sorry).  The etch is insensitive
to boron doping, but etches N+ silicon faster than lightly doped
silicon.  Lastly, you can mask it with photoresist.  We just
published a paper on this at the MEMS conference in Amsterdam,
(abstract below).

ksjp
---------------------------------------------------------------------------
3D STRUCTURES WITH PIEZORESISTIVE SENSORS IN STANDARD CMOS

E. Hoffman, B. Warneke, E. Kruglick, J. Weigold, K.S.J. Pister
UCLA Electrical Engineering, Los Angeles, CA 90024-1594 USA

Aluminum hinges and polysilicon piezoresistors have been fabricated in
a standard commercial CMOS process with one maskless post-processing
step.  The hinges and piezoresistors are formed using the metal
interconnect and transistor gate layers in the CMOS process.  Xenon
difluoride is shown to be a simple and effective alternative to
standard bulk etchants for this process, because of its extreme
selectivity and gentle gas phase etch.  Preliminary results from a
piezoresistive accelerometer are given.

Presented at the IEEE MEMS Workshop, Jan.30-Feb.2 1995, Amsterdam.
Figures and layout available by anonymous ftp from synergy.icsl.ucla.edu
---------------------------------------------------------------------------
In article <3gbd1m$jbh@felix.seas.gwu.edu>,
Veljko Milanovic <veljko@seas.gwu.edu> wrote:
>       Hello there!  We are looking for a new (better) anisotropic etchant
>for Silicon substrate that would not attack glass or aluminum.
>Currently we use EDP (Ethylene Diamine-Pyrocatechol water) for Si substrates
>but it also attacks aluminum wherever exposed (pads).
>We would like to try something new... Or, is there a neat way to protect pads?
>
>Any input would be appreciated.
>
>Veljko Milanovic & Prasad Chaparala

--
Kristofer S.J. Pister                                      (310) 206-4420
UCLA Electrical Engineering                            fax (310) 206-8495
405 Hilgard Ave.                                 email pister@ee.ucla.edu
Los Angeles, CA 90024-1594
