Repository: thayer/microeng-website

File: processing/etching/Wet_Etch_Table.html
Wet-Etch Rates for Micromachining and IC Processing
(Å/min)

Data in the following Table are from "Etch Rates for Micromachining Processing" by K. Williams and R. Muller 

(Journal of MEMS, Vol. 5, No. 4, Dec 1996) 

Wet Etch Rates for Micromachining and IC
Processing (Å/min)

The top etch rate was measured by the authors with fresh solutions, etc.  The center and bottom values are the low and high etch rates observed by the authors and others in our lab under less carefully controlled conditions.	

MATERIAL	

ETCHANT

  EQUIPMENT

  CONDITIONS	
TARGET
MATERIAL	
SC Si
<100>	
Poly

n+	
Poly
not
doped	
Wet
Ox	
Dry
Ox	
LTO
not
doped	
PSG
not
annealed	
PSG
annealed	
Stoic
Nitride	
Low
Stress
Nitride	
Alum
2% SI	
Sput
Tung	
Sput
Ti	
Sput
Ti/W	
OCG
820PR	
Olin
Hunt
PR	

Concentrated HF (49%)
Wet Sink

Room Temperature	Silicon

oxides	
-	
0	
-	
23k

18k

23k	
F	
>14k	
F	
36k	
140	
52

30

52	
42

0

42	
<50	
F	
-	
P O	
P O	

10:1 HF

  Wet Sink

  Room Temp	Silicon

oxides	
-	
7	
0	
230	
230	
340	
15k	
4700	
11	
3	
2500

2500

12k	
0	
11k	
<70	
0	
0	

25:1 HF

  Wet Sink

  Room Temp	Silicon

oxides	
-	
0	
0	
97	
95	
150	
W	
1500	
6	
1	
W	
0	
-	
-	
0	
0	

5:1 BHF

  Wet Sink

  Room Temp	Silicon

oxides	
-	
9	
2	
1000

900

1080	
1000	
1200	
6800	
4400

3500

4400	
9	
4

3

4	
1400	
<20

0.25

20	
F	
1000	
0	
0	

Phosphoric Acid (85%)

  Heated Bath with Reflux

  160oC	Silicon

nitrides	
-	
7	
-	
0.7	
0.8	
<1	
37	
24

9

24	
28

28

42	
19

19

42	
9800	
-	
-	
-	
550	
390	

Silicon Etchant

  (126 HNO3 :60 H2 :5 NH4F)

  Wet Sink

  Room Temp	
Silicon	

1500	

3100

1200

6000	

1000	

87	

W	

110	

4000	

1700	

2	

3	

4000	

130	

3000	

-	

0	

0	

KOH (1 KOH: 2 H2O by weight)

  Heated Stirred Bath

  80oC	<100>Silicon	
14k	
>10k	
F	
77

41

77	
-	
94	
W	
380	
0	
0	
F	
0	
-	
-	
F	
F	

Aluminum Etchant Type A

 (16 H3PO4:1 HNO3:1 HAc:2H2O)

  Heated Bath

  50oC	
Aluminum	

-	

<10	

<9	

0	

0	

0	

 -	

<10	

  0	

  2	

6600

2600

6600	

  -	

0	

-	

0	

0	

Titanium Etchant

 (20 H2O:1H2O2O:1 HF)

  Wet Sink

  Room Temp	
Titanium	

-	

12	

-	

120	

W	

W	

W	

2100	

8	

4	

W	

0

0

<10	

8800	

-	

0	

0	

H2O2 (30%)

  Wet Sink

  Room Temp	Tungsten	
-	
0	
0	
0	
0	
0	
0	
0	
0	
0	
<20	
190

190

1000	
0	
60

60

150	
<2	
0	

Piranha (-50 H2SO4:1 H2O2)

  Heated Bath

  120oC	Cleaning off

metals and

organics	
-	
0	
0	
0	
0	
0	
-	
0	
0	
0	
1800	
-	
2400	
-	
F	
F	

Acetone

  Wet Sink

  Room Temp	Photoresist	
-	
0	
0	
0	
0	
0	
-	
0	
0	
0	
0	
-	
0	
-	
>44k	
>39k	

Notation:  - = test not performed; W = Not performed, but known to Work ( 100 A/min); F = not performed, but known to be Fast ( 10 kA/min); P = some of film Peeled during etch or when rinsed; A = film was visibly Attached and roughened.

Etch areas are all of a 4-inch wafer for the transparent films and half of the wafer for single-crystal silicon and the metals.

Etch rates will vary with temperature and prior use of solution, area of exposure of film, other materials present (e.g., photoresist), film impurities and microstructure, etc.  Some variation should be expected.

File: processing/etching/anisotropic.html
Anisotropic Etching

Anisotropic Etching

Local use only, see Ethanolamine results.

See also O. Tabata, R. Asahi, H. Funabashi, K. Shimaoka, and S. Sugiyama,
Anisotropic etching of silicon in TMAH solutions, Sensors and Actuators,
A34, 51-57, 1992
Etch rate and selectivity of TMAH vs EDP anisotorpic etching 

Table from V. Temesvary, S. Wu, W. Hsieh, Y-C Tai, and D. Miu,
Design, Fabrication and Testing of Silicon Microgimbals for
Super-Compact Ridid Disk Drives,
J. Microelectromechanical systems 4, 22.

(TMAH is 15% wt)		TMAH	TMAH	EDP
Temperature			80C	90C	95C
Etch rate (100) Si (&um/hr)	40	65	90
Si:LPCVD LTO oxide		1190:1	800:1	-
Si:2E20/cc B doped Si		27:1	20:1	>500:1
Si:1E21/cc B doped Si		100:1	92:1	>500:1

Ammonium Hydroxide etching

Author  SCHNAKENBERG, U.; Benecke, W.; Lochel, B.; Ullerich, S.; Lange,
  P.;
  Fraunhofer-Inst. fur Mikrostrukturtech., Berlin, Germany
Title  NH/sub 4/OH-based etchants for silicon micromachining:
  influence of additives and stability of passivation layers
Source  Eurosensors IV '90; Part:  Karlsruhe, West Germany; Part:  1-3
  Oct. 1990;
  Sponsored by:  EPS; EUREL; IEEE; et al;
  Sensors and Actuators A (Physical);
  vol.A25, no.1-3;
  Oct. 1990-Jan. 1991 pp.; pp. 1-7 pp.
Abstract  Solutions based on ammonium hydroxide and water were
  investigated for anisotropic etching of monocrystalline
  silicon. In 2.65 M NH/sub 3/ solutions at 80 degrees C, the
  addition of H/sub 2/O/sub 2/ in a concentration between 0.
  65*10/sup -2/ M and 1.84*10/sup -2/ M increases the silicon
  etch rate in the (100) direction to 75 mu m/h, which is a
  factor of about 2.5 higher compared to pure etchants. In
  addition, when the pH value was adjusted above 11.3, silicon
  etching proceeds in H/sub 2/O/sub 2/-doped solutions without
  formation of pyramidal-shaped hillocks. The influence of the
  pH value and H/sub 2/O/sub 2/ concentration on the etching
  behaviour is discussed in detail. Passivation layers, like
  silicon oxides and silicon nitrides formed under various
  preparation conditions, and metals show excellent stability in
  AHW solutions. The temperature dependence of etch rates as
  well as the influence of post-treatments on the etching
  behaviour is discussed

Author  SCHNAKENBERG, U.; Benecke, W.; Lochel, B.;
  Fraunhofer-Inst. fur Mikrostrukturtech., Berlin, West Germany
Title  NH/sub 4/OH-based etchants for silicon micromachining
Source  5th International Conference on Solid-State Sensors and
  Actuators and Eurosensors III; Part:  Montreux, Switzerland; Pa
  rt:  25-30 June 1989;
  Sponsored by:  Swiss Soc. Sensor Technol.; IEEE;
  Sensors and Actuators A (Physical);
  vol.A23, no.1-3;
  April 1990 pp.; pp. 1031-5 pp.
Abstract  Wet chemical etchants based on ammonium hydroxide-water (AHW)
  solutions for micromachining monocrystalline silicon are
  described. The etchants can be applied under clean-room
  conditions within standard IC fabrication lines. The nature of
  AHW solutions is discussed with respect to anisotropy and
  selectivity. At 75 degrees C and 9 wt.% AHW, a maximum etch
  Si/sub 3/N/sub 4/ and highly boron-doped silicon. Aluminium
  will not be attacked by silicon-doped AHW etchants. Therefore,
  standard IC metallization techniques can be used for device
  fabrication. The application of AHW solutions to the
  fabrication of basic micromechanical structures is demonstrated

File: processing/etching/metal.etch.html
Metal Etching

Etching Metal Films

See also:

Electronics/MEMS materials etching sheet (pdf)
Metal Etchants from www.che.psu.edu/faculty/rioux/group/group_info/references.htm
BYU's Wet Etch Table
Berkeley Lab Manual Miscellaneous Etchants
 (or archived copy)
Wet Chemical Etching

(all ratios are by volume unless noted otherwise)

Ag
Al, 
Au
Cr,
Cu,
Ni,
Pt,
Sb, 
Ti

Aluminum

"metal etch" (3:3:1:1	H3PO4:HNO3:CH3COOH:H2O) 8.7 angstrom/sec@RT
"metal etch" (3:3:1:1	H3PO4:HNO3:CH3COOH:H2O)

"Al fine line etch 1" (4:1:4:1 H3PO4:HNO3:CH3COOH:H2O) 30min/micron

"Al fine line etch 2" (1:2 HCl:H2O)

"Al fast etch" (17:1:3 H3PO4:HNO3:CH3COOH:H2)  ~5 min/micron 

Antimony

"metal etch" (3:3:1:1  H3PO4:HNO3:CH3COOH:H2O)  

Chromium

"Cyantek CR-7s" (9%ceric ammonium nitrate, 6%perchloric) 7 min/micron (24A/s new) 

"Cr acid etch" (1:1 HCl:glycerine) 12min/micron after depassivation

"Cr base etch" (1:3 [50gNaOH+100mlH2O]:[30g K3Fe(CN)6+100mlH2O])  1hr/micron

Gold

"Aqua Regia" (3:1 HCl:HNO3) 
 ~1.5 seconds/micron and
 ~6 seconds/micron FRESH
(Note: suggest that you use an adhesion promoter for your resist to keep undecutting to a minimum.  Use the Aqua Regia within about 5 min. of mixing, otherwise the etch rate goes up and it becomes harder on the photoresist.  -Michael Martin U. of Louisville 

"Au mask etch" (10g KI, 2.5g I2, 100ml H2O)  1min/micron

Copper

150g Sodium persulfate:1000ml H2O ~20s/micron @ 45C

Use only as a last step outside of the microengineering lab.
When free of Fe, this solution is selective for Cu against Ni
(added iron salts will cause Ni corrosion)

Nickel

"metal etch" (3:3:1:1  H3PO4:HNO3:CH3COOH:H2O)  ~15min/micron@RT with air exposure every 15 seconds

Platinum

use lift-off

Silver

"dilute metal etch" (3:3:23:1  H3PO4:HNO3:CH3COOH:H2O)  ~10min/100A
"silver base etch" (1:1:4 NH4OH:H2O2:CH3OH) .36micron/min resist ok but rinse rapidly after etching

Titanium

Titanium etch 2 (1:9 HF:H2O) 5s/micron@32C (really that fast??)
note: Titanium etch for 1 min sputtering 160W: 35s in 1%HF in DI.
 RCA-1 ~100 min/micron

Dry Etching

...under construction...

"Armin Kuebelbeck" , mems-cc@ISI.EDU
There are several different Aluminium etchants know. Most of them are based
on Phosphoric Acid 85%(about 60 to 90 parts per volume) and Nitric Acid 70%
(about 2 to 10 parts per volume). Sometimes people add Acetic Acid (about
10-30 parts per volume) for better wetting behaviour and lower viskosity.
Merck Corporation has about 10 different Aluminium etchants.

File: processing/etching/release.html
Surface Micromachine Device Release
 
HF Release

Sacrificial oxide must be etched out of surface micromachined devices 
to release the mechanical structures.  The drying procedure is 
critical if stiction is to be minimized.

www links to research on stiction free release:

fast PSG etch HF+ HCl
Isopropanol release optimal at 45C

This is the MCNC procedure for etching 2 micron thick PSG layers with a minimum of 30 microns between release holes.

If the dice are coated with photoresist for protection in sawing, 
strip it by soaking  in acetone for 20 minutes; mildly agitation is helpful.  
Note:  ACT is an alternative to acetone as a stripper,  but it will 
attack any copper layers.
Rinse in isopropanol for one minute, then in DI water.

Etch the PSG in fully concentrated (49%) HF at room temperature for 
2.5 minutes, with gentle agitation.

Quickly transfer to DI water and rinse for 10 minutes 

Quickly transfer to isopropyl alcohol for a 5 minute rinse.

Remove from methanol and IMMEDIATELY bake for 10-15 minutes at 110C.

File: processing/etching/wetetchlinks.html
Wet Chemical Etch Vendors

Transene
 Cyantek
