Repository: thayer/microeng-website

File: processing/lithography/PMMA.html
<a href="PN.PMMA.dilution.html">Dilution and spinning</a>
<p>
From  http://www.cnf.cornell.edu/SPIEBook/spie7.htm:
<p>
2.7.2.1 PMMA
<p>
Polymethyl methacrylate (PMMA) was one of the first materials developed for e-beam
lithography.[133-134] It is the standard positive e-beam resist and remains one of the highest
resolution resists available. PMMA is usually purchased[135] in two high molecular weight
forms (496 K or 950 K) in a casting solvent such as chlorobenzene or anisole. PMMA is spun
onto the substrate and baked at 170C to 200C for 1 to 2 hours. Electron beam exposure breaks
the polymer into fragments that are dissolved preferentially by a developer such as MIBK. MIBK
alone is too strong a developer and removes some of the unexposed resist. Therefore, the
developer is usually diluted by mixing in a weaker developer such as IPA. A mixture of 1 part
MIBK to 3 parts IPA produces very high contrast [136] but low sensitivity. By making the
developer stronger, say, 1:1 MIBK:IPA, the sensitivity is improved significantly with only a
small loss of contrast.
<p>
The sensitivity of PMMA also scales roughly with electron acceleration voltage, with the critical
dose at 50 kV being roughly twice that of exposures at 25 kV. Fortunately, electron guns are
proportionally brighter at higher energies, providing twice the current in the same spot size at 50
kV. When using 50 kV electrons and 1:3 MIBK:IPA developer, the critical dose is around 350
uC/cm2. Most positive resists will show a bias of 20 to 150 nm (i.e. a hole in the resist will be
larger than the electron beam size), depending on the resist type, thickness, and contrast and
development conditions and beam voltage.
<p>
When exposed to more than 10 times the optimal positive dose, PMMA will crosslink, forming a
negative resist. It is simple to see this effect after having exposed one spot for an extended time
(for instance, when focusing on a mark). The center of the spot will be crosslinked, leaving
resist on the substrate, while the surrounding area is exposed positively and is washed away. In
its positive mode, PMMA has an intrinsic resolution of less than 10 nm. [137] In negative mode,
the resolution is at least 50 nm. By exposing PMMA (or any resist) on a thin membrane, the
exposure due to secondary electrons can be greatly reduced and the process latitude thereby
increased. PMMA has poor resistance to plasma etching, compared to novolac-based
photoresists. Nevertheless, it has been used successfully as a mask for the etching of silicon
nitride [138] and silicon dioxide, [139] with 1:1 etch selectivity. PMMA also makes a very
effective mask for chemically assisted ion beam etching of GaAs and AlGaAs. [140] 
<p>
<pre>
EXAMPLE PROCESS: PMMA POSITIVE EXPOSURE AND LIFTOFF

          1.Start with 496K PMMA, 4% solids in chlorobenzene. Pour resist onto a Si
            wafer and spin at 2500 rpm for 40 to 60 seconds.
          2.Bake in an oven or on a hotplate at 180 C for 1 h. Thickness after baking: 300
            nm.
          3.Expose in e-beam system at 50 kV, with doses between 300 and 500 uC/cm2.
            (Other accelerating voltages may be used. The dose scales roughly with the
            voltage.)
          4.Develop for 1 min in 1:3 MIBK:IPA. Rinse in IPA. Blow dry with nitrogen.
          5.Optional descum in a barrel etcher: 150W, 0.6 Torr O2.
          6.Mount in evaporator and pump down to 210-6 Torr.
          7.Evaporate 10 nm Cr, then 100 nm Au.
          8.Remove from evaporator, soak sample in methelyne chloride for ~10 min.

Agitate substrate and methylene chloride with an ultrasonic cleaner for ~1 min to complete the
liftoff. Rinse in IPA. Blow dry. [141] 
</pre>

File: processing/lithography/cbliftoff.html
<pre>
From Christopher.A.Berven@Dartmouth.EDU  Sat Apr 10 13:57:11 1999
To: cgl@coos.dartmouth.edu (Christopher Levey)

--- cgl wrote:
WE were just about to try it when I wrote.
WE did have a problem with some rips in the photoresist both
near and well away from features, but I'm not sure of the
polish on the substrates (glass) the student was using.

Your exposure time is much longer than I'd have expected.
Even at 120C bake (that makes the resist much less sensitive and
requires longer exposures), we usually use more like 6 seconds.
What happens with the profile for shorter times?

We did the soak in the spinner (vented), but I'm not completely
happy with that either; would rather standardize on using the hood,
perhaps with the hood light off.

Did you also find a working recipe for toluene?
--- end of quote ---

I purposely used a longer exposure to improve the undercut.  My goal was to
have the mask reproduced in the CB soaked layer.  Shorter exposures resulted in
less undercut (wider base, with about same overhang layer width).

I would not know what to expect when applying this CB soak recipe to a glass
substrate.  Any one or all of the paramters might need to be re-optimized.

Is it possible to get a small fume removal hood in the room next to or over the
spinner so that we can do CB soaks and such there?

I gave up on the tolulene soak, I did not have the time to pursue it at the
time.

Sometime soon I will be over to make some more devices.  Then, we will know for
sure how robust a recipe I came up with.

Chris

From Christopher.A.Berven@Dartmouth.EDU  Fri Apr  2 15:01:45 1999
Date: 02 Apr 99 15:01:44 EST
From: Christopher.A.Berven@Dartmouth.EDU (Christopher A. Berven)
Subject: Re: optimum

Chris,

I finally used the following:

dehydration bake, 120 'C, > 2min
spin on HMDS
spin on 1813; ~800 rpm, 5 sec then 4000 rpm, 1min
bake; 90 'C, 1 min.
8 sec exposure   <-----------
5 min soak in chlorobenzene  <----------
blow dry
45-50 sec. puddle dev. MF 319  <-----------
rinse, DI-H2O
Blow dry
metaliztion
liftoff in acetone  <---------

The lift-off was VERY easy.  I used the ultrasound but it was not necessary.
Acetone  squirted from a syringe would have worked well too.

I've attached a picture I took of the trial run using these parameters.  As you
can see, the pedistal base walls are not vertical but there is a fair amount of
overhang.

I was thinking that a longer soak in the CB (~10 min.) would make the overhang
stronger and allow a longer develop time and a longer exposure which could
facilitate getting the vertical pedistal walls I'd perfer to have.

-- cgl wrote:
CHris,

What were your optimum conditions you found for liftoff?
s1813 photoresist
8s exposure
5min soak in toluene (more?)
60s develop?
liftoff in acetone or act?  ultrasonic?

--
--Chris Levey
--- end of quote ---
</pre>

File: processing/lithography/imgreverseliftoff.html
Chia Lun's liftoff

<pre>
Subject: Metal left off technique

Adhesion Promoter(HMDS)
-Spread: 8sec, 750 rpm
-spin: 30 sec, 4K rpm
Coating (AZ 5214-E resist; 1.38 micron; Lot D9481)
-Spread: 8 sec 750 rpm
-Spin : 30 Sec 4K rpm
-Prebake: 30 min, 90C
Exposure
-Expose: 1-2 sec
-PEB: 90sec on a 120C hot plate
-Flood expose: 90sec
Developing (AZ 422 MIF developer)
-Develop: 60 sec( to clear)+ 30sec=90sec.
(no color dilution of resist can be seen)
p.s. Octavio said 120 sec also been used with good results)
-Rinse: Di wafer 30 sec
Spin dry

For deposition/etching
--plasma ash: 3 min (remove 240A)
Lift off
-Fill ultrasonic tank w/DI water.
-Set power/degas to 50% of dial.
-Place Acetone in beaker and immerse wafer. Metal lift-off time depends on
thickness/surface tension of metal.
</pre>

File: processing/lithography/liftoff.html
We have used the 

chlorobenzene technique 
to harden the surface with moderate success.
 BrewerSci PiRL
MicroChem LOR
Shipley Co. offers standard products for such a Lift-Off process.  There is a tw
o coat system, with one developer solution used.  The two resist products I use 
are called LOL2000, and Microposit 1813, but the key is the LOL2000.  The patter
n is Developed using a third product, LDD-26W. (From: Neal Ricks )
Using Image Reversal Photoresist (Chia-Lun)or MEMS-TALK notes
Try 1813 lor 1827 from Clarient with toluene or chlorobenzene (From: "Michael D Martin" )

File: processing/lithography/litho-shipley1813.html
PHOTOLITHOGRAPHY

PHOTOLITHOGRAPHY

using 

SHIPLEY
MICROPOSIT S1813 PHOTORESIST

Make sure fume exhaust is operational.
Clean the substrate, mask, and

spinner bowl

Dry the substrate:
• 3-5 minutes at 120C on hotplate (or 30 minutes in 120C oven)

• OPTIONAL:  for oxides, pipette on a small amount of HMDS (just enough to cover wafer), puddle 5 seconds, then spin (5s@900RPM, 60S@4000RPM, check vacuum before spinning)

Spin on photoresist:

 Center sample on spinner and check vacuum.

 5 seconds at 900 RPM (this clears excess resist to avoid splash-back)

 60 seconds at 4000 RPM (1.3 micron film)

Softbake the resist:

3 minutes on hotplate at 100C (or  30 minutes in the 100 C oven)  Note:  alternative softbake at 90C will increase resist sensitivity, requiring  shorter exposure times.

Align and expose using

Karl Suss MJB 3 UV400 mask aligner:

Broadband G,H,I-line: 436nm, 405nm, 365nm (make sure 365m I-line filter is not in path and lamp control on CI-2),
about 8 seconds at 18mW/cm2  controlling intensity (CI2=405nm).
This dose, ~140 mJ/cm all lines 2 may need to be optimized for your substrate (e.g. up to 3* that  dose is required over Cu).
S1813 datasheet shows 82mJ/cm2 at 435nm as threshold for complete exposure (somewhat less sensitivity to shorter wavelengths included in our source).

Develop:

Puddle MF319 developer for 60 seconds (pattern usually shows in 5  seconds)

Spin rinse with DI water 35 seconds at about 300 RPM

Spin dry 60 seconds at 3000-4000 RPM, with a burst of nitrogen gas in the center of the sample.

  postbake:

3 minutes on hotplate at 120C (or  30 minutes in the 120 C oven)

S1800 series photoresist DATASHEET

Photolithography Process Overview
